Repository: ScriddyDip/PVIC_Proton_Irradiation

File: DDD/DDDCalc_2_5/JV-RF_Sb2(S,Se)3_forDDD_no11.csv
Device Type,SampleID,Proton Energy (keV),Proton Fluence (cm^-2),PCE_before (%),PCE_after (%),PCE-RF (of unity)
"Sb2(S,Se)3",2,300,1E+12,4.909,2.24,0.456304746
"Sb2(S,Se)3",2,300,1E+12,5.764,4.217,0.731609993
"Sb2(S,Se)3",2,300,1E+12,3.831,3.683,0.961367789
"Sb2(S,Se)3",2,300,1E+12,5.659,2.701,0.477292808
"Sb2(S,Se)3",2,300,1E+12,5.249,4.401,0.838445418
"Sb2(S,Se)3",2,300,1E+12,5.511,4.855,0.880965342
"Sb2(S,Se)3",2,300,1E+12,5.365,4.345,0.809878844
"Sb2(S,Se)3",3,300,1E+13,5.567,4.541,0.815699659
"Sb2(S,Se)3",3,300,1E+13,5.304,4.862,0.916666667
"Sb2(S,Se)3",3,300,1E+13,5.708,5.36,0.939032936
"Sb2(S,Se)3",3,300,1E+13,6.811,4.91,0.720892674
"Sb2(S,Se)3",3,300,1E+13,6.633,6.24,0.940750791
"Sb2(S,Se)3",3,300,1E+13,6.787,5.495,0.809636069
"Sb2(S,Se)3",4,300,1E+14,5.057,3.333,0.659086415
"Sb2(S,Se)3",4,300,1E+14,5.56,0.984,0.176978417
"Sb2(S,Se)3",4,300,1E+14,5.476,1.179,0.215303141
"Sb2(S,Se)3",4,300,1E+14,5.538,2.053,0.370711448
"Sb2(S,Se)3",4,300,1E+14,4.883,3.633,0.74400983
"Sb2(S,Se)3",4,300,1E+14,5.232,1.906,0.364296636
"Sb2(S,Se)3",4,300,1E+14,5.158,3.511,0.68069019
"Sb2(S,Se)3",6,100,1E+12,4.818,4.851,1.006849315
"Sb2(S,Se)3",6,100,1E+12,5.105,5.125,1.003917728
"Sb2(S,Se)3",6,100,1E+12,5.577,4.049,0.726017572
"Sb2(S,Se)3",6,100,1E+12,4.432,2.535,0.571976534
"Sb2(S,Se)3",6,100,1E+12,4.973,1.113,0.223808566
"Sb2(S,Se)3",6,100,1E+12,4.379,2.205,0.503539621
"Sb2(S,Se)3",6,100,1E+12,4.449,2.121,0.476736345
"Sb2(S,Se)3",7,100,1E+13,5.392,4.131,0.766135015
"Sb2(S,Se)3",7,100,1E+13,5.512,5.365,0.973330914
"Sb2(S,Se)3",7,100,1E+13,4.48,4.278,0.954910714
"Sb2(S,Se)3",7,100,1E+13,4.37,2.585,0.591533181
"Sb2(S,Se)3",7,100,1E+13,4.284,3.065,0.715452848
"Sb2(S,Se)3",8,100,1E+14,5.747,0.965,0.167913694
"Sb2(S,Se)3",8,100,1E+14,5.339,1.992,0.373103577
"Sb2(S,Se)3",8,100,1E+14,6.04,3.287,0.544205298
"Sb2(S,Se)3",8,100,1E+14,6.285,1.976,0.314399364
"Sb2(S,Se)3",8,100,1E+14,3.962,1.398,0.352852095
"Sb2(S,Se)3",8,100,1E+14,5.324,2.29,0.430127724
"Sb2(S,Se)3",8,100,1E+14,7.024,1.256,0.17881549

File: DDD/DDDCalc_2_5/JV-RF_Sb2S3_forDDD.csv
Device Type,SampleID,Proton Energy (keV),Proton Fluence (cm^-2),PCE_before (%),PCE_after (%),PCE-RF (of unity)
Sb2S3,1,100,1E+11,6.355,5.393,0.848623131
Sb2S3,1,100,1E+11,6.851,6.455,0.942198219
Sb2S3,1,100,1E+11,7.001,5.213,0.744607913
Sb2S3,1,100,1E+11,7.389,6.616,0.895385032
Sb2S3,1,100,1E+11,7.325,6.68,0.911945392
Sb2S3,1,100,1E+11,7.284,6.913,0.949066447
Sb2S3,1,100,1E+11,7.495,6.337,0.845496998
Sb2S3,1,100,1E+11,7.329,5.3,0.723154591
Sb2S3,1,100,1E+11,5.23,4.569,0.873613767
Sb2S3,1,100,1E+11,7.774,7.528,0.968356059
Sb2S3,2,100,1E+12,6.832,5.802,0.849238876
Sb2S3,2,100,1E+12,6.791,5.816,0.856427625
Sb2S3,2,100,1E+12,6.768,5.759,0.850916076
Sb2S3,2,100,1E+12,6.771,4.347,0.642002658
Sb2S3,2,100,1E+12,6.742,3.312,0.491248888
Sb2S3,2,100,1E+12,6.73,5.426,0.806240713
Sb2S3,2,100,1E+12,6.981,2.864,0.41025641
Sb2S3,2,100,1E+12,7.477,5.901,0.789220276
Sb2S3,2,100,1E+12,7.269,5.14,0.707112395
Sb2S3,2,100,1E+12,7.304,5.712,0.78203724
Sb2S3,2,100,1E+12,7.323,6.712,0.91656425
Sb2S3,2,100,1E+12,7.584,6.962,0.917985232
Sb2S3,2,100,1E+12,7.468,6.594,0.882967327
Sb2S3,3,100,1E+13,6.3,4.617,0.732857143
Sb2S3,3,100,1E+13,6.594,4.484,0.680012132
Sb2S3,3,100,1E+13,7.058,4.617,0.654151318
Sb2S3,3,100,1E+13,7.187,4.31,0.599693892
Sb2S3,3,100,1E+13,6.872,5.338,0.77677532
Sb2S3,3,100,1E+13,6.921,4.459,0.644271059
Sb2S3,3,100,1E+13,7.273,5.03,0.691599065
Sb2S3,3,100,1E+13,7.191,4.917,0.683771381
Sb2S3,3,100,1E+13,7.013,5.075,0.723656067
Sb2S3,3,100,1E+13,6.921,4.943,0.71420315
Sb2S3,3,100,1E+13,7.417,5.479,0.738708373
Sb2S3,3,100,1E+13,7.323,5.36,0.731940462
Sb2S3,3,100,1E+13,7.196,5.127,0.712479155
Sb2S3,3,100,1E+13,7.582,4.792,0.632023213
Sb2S3,4,100,1E+14,6.393,0.327,0.051149695
Sb2S3,4,100,1E+14,6.561,0.258,0.039323274
Sb2S3,4,100,1E+14,6.534,0.281,0.043005816
Sb2S3,4,100,1E+14,6.736,0.31,0.046021378
Sb2S3,4,100,1E+14,6.916,0.366,0.052920763
Sb2S3,4,100,1E+14,7.031,0.459,0.065282321
Sb2S3,4,100,1E+14,6.715,0.409,0.060908414
Sb2S3,4,100,1E+14,6.815,0.739,0.108437271
Sb2S3,4,100,1E+14,6.85,0.512,0.074744526
Sb2S3,4,100,1E+14,7.066,0.603,0.085338239
Sb2S3,4,100,1E+14,7.039,0.658,0.093479187
Sb2S3,4,100,1E+14,6.905,0.789,0.114265025
Sb2S3,4,100,1E+14,7.055,1.117,0.158327427
Sb2S3,5,300,1E+11,7.275,6.026,0.828316151
Sb2S3,5,300,1E+11,7.601,4.852,0.638337061
Sb2S3,5,300,1E+11,7.775,4.551,0.585337621
Sb2S3,5,300,1E+11,7.414,5.059,0.682357702
Sb2S3,5,300,1E+11,7.582,4.771,0.629253495
Sb2S3,5,300,1E+11,7.506,4.84,0.644817479
Sb2S3,5,300,1E+11,7.757,5.858,0.755188862
Sb2S3,5,300,1E+11,7.66,4.999,0.652610966
Sb2S3,5,300,1E+11,7.605,5.847,0.768836292
Sb2S3,5,300,1E+11,7.696,6.034,0.784043659
Sb2S3,5,300,1E+11,7.377,6.242,0.846143419
Sb2S3,5,300,1E+11,7.261,4.977,0.685442776
Sb2S3,5,300,1E+11,7.26,6.074,0.836639118
Sb2S3,5,300,1E+11,7.124,5.734,0.804884896
Sb2S3,6,300,1E+12,7.52,6.754,0.898138298
Sb2S3,6,300,1E+12,7.405,6.017,0.812559082
Sb2S3,6,300,1E+12,7.519,6.652,0.884692113
Sb2S3,6,300,1E+12,7.573,6.265,0.82728113
Sb2S3,6,300,1E+12,7.391,6.109,0.826545799
Sb2S3,6,300,1E+12,7.441,6.608,0.888052681
Sb2S3,6,300,1E+12,7.568,6.709,0.886495772
Sb2S3,6,300,1E+12,7.429,6.596,0.887871854
Sb2S3,6,300,1E+12,7.46,6.966,0.933780161
Sb2S3,6,300,1E+12,7.028,6.959,0.990182129
Sb2S3,6,300,1E+12,7.428,6.379,0.858777598
Sb2S3,6,300,1E+12,7.606,6.798,0.893768078
Sb2S3,6,300,1E+12,7.618,7.258,0.952743502
Sb2S3,7,300,1E+13,6.363,4.718,0.741474147
Sb2S3,7,300,1E+13,6.917,6.459,0.933786324
Sb2S3,7,300,1E+13,7.263,6.847,0.942723393
Sb2S3,7,300,1E+13,7.081,6.627,0.935884762
Sb2S3,7,300,1E+13,7.067,6.196,0.876751097
Sb2S3,7,300,1E+13,7.267,6.727,0.925691482
Sb2S3,7,300,1E+13,7.178,5.308,0.73948175
Sb2S3,7,300,1E+13,7.044,6.134,0.870812039
Sb2S3,7,300,1E+13,7.606,6.843,0.89968446
Sb2S3,7,300,1E+13,6.849,6.078,0.887428822
Sb2S3,7,300,1E+13,7.276,6.655,0.914650907
Sb2S3,7,300,1E+13,7.25,6.129,0.84537931
Sb2S3,7,300,1E+13,7.833,7.203,0.919571046
Sb2S3,7,300,1E+13,7.685,6.949,0.904229018
Sb2S3,7,300,1E+13,7.491,6.672,0.890668803
Sb2S3,8,300,1E+14,6.949,1.79,0.25759102
Sb2S3,8,300,1E+14,6.968,1.969,0.282577497
Sb2S3,8,300,1E+14,6.94,1.543,0.222334294
Sb2S3,8,300,1E+14,3.118,2.074,0.665169981
Sb2S3,8,300,1E+14,7.265,2.443,0.336269787
Sb2S3,8,300,1E+14,7.252,2.368,0.326530612
Sb2S3,8,300,1E+14,7.149,1.217,0.170233599
Sb2S3,8,300,1E+14,7.322,1.474,0.201311117
Sb2S3,8,300,1E+14,7.274,2.627,0.361149299
Sb2S3,8,300,1E+14,6.457,2.392,0.370450674
Sb2S3,8,300,1E+14,6.934,1.388,0.20017306
Sb2S3,8,300,1E+14,6.117,2.781,0.454634625
Sb2S3,8,300,1E+14,7.248,2.298,0.31705298
Sb2S3,8,300,1E+14,7.28,2.11,0.289835165

File: DDD/DDDCalc_2_5/JVByControls_forDDD.csv
Batch,ShortID,Excitation Incidence,CouponID,CdTe p-Type Dopant,Proton Fluence (cm^-2),Proton Acceleration Voltage (kV),Median(PCE/(Control PCE)),Median(Jsc/(Control Jsc)),Median(Voc/(Control Voc)),Median(FF/(Control FF))
1,180409ac,sunnyside,180409,Copper,1.00E+11,650,0.969136849,0.991075907,0.995266272,0.980982436
1,180409ba,sunnyside,180409,Copper,1.00E+11,150,0.994177831,0.995486069,1,0.996851077
1,180409bb,sunnyside,180409,Copper,1.00E+12,650,0.923294331,0.990366822,0.985798817,0.939171358
1,180409bc,sunnyside,180409,Copper,1.00E+13,1000,0.723136058,0.916656578,0.933727811,0.845358268
1,180409ca,sunnyside,180409,Copper,1.00E+11,1000,0.996099712,0.998633714,0.998816568,0.999469438
1,180409cb,sunnyside,180409,Copper,1.00E+12,150,0.845740772,0.921533699,0.965680473,0.949982429
1,180409cd,sunnyside,180409,Copper,1.00E+13,650,0.629189984,0.842081597,0.904142012,0.81957431
1,180409dc,sunnyside,180409,Copper,1.00E+12,1000,0.963936465,0.992857266,0.991715976,0.972458985
1,180409dd,sunnyside,180409,Copper,1.00E+13,150,0.609405913,0.728558828,0.887573965,0.946123793
1,180410bb,sunnyside,180410,Copper,1.00E+12,150,0.846240942,0.917232069,0.966942149,0.947075979
1,180410bc,sunnyside,180410,Copper,1.00E+13,650,0.608299366,0.821725284,0.897284534,0.821600851
1,180410bd,sunnyside,180410,Copper,1.00E+11,1000,0.980185688,0.997611465,0.994096812,0.990518183
1,180410cb,sunnyside,180410,Copper,1.00E+13,150,0.670629529,0.777520078,0.907910272,0.951568094
1,180410cc,sunnyside,180410,Copper,1.00E+11,650,0.995754076,0.996157574,0.997638725,0.996820965
1,180410da,sunnyside,180410,Copper,1.00E+12,650,0.944010417,0.997646081,0.98583235,0.958230245
1,180410db,sunnyside,180410,Copper,1.00E+13,1000,0.752887228,0.934367211,0.93742621,0.862016061
1,180410dd,sunnyside,180410,Copper,1.00E+11,150,0.997877038,1.002457768,0.998229044,0.995411132
1,620310ba,sunnyside,620310,Arsenic,1.00E+13,150,0.319467499,0.362329172,0.82133995,1.068457379
1,620310bc,sunnyside,620310,Arsenic,1.00E+11,650,0.962585486,0.997791842,1.001240695,0.964172919
1,620310bd,sunnyside,620310,Arsenic,1.00E+12,1000,0.884602616,0.974006329,0.98325062,0.920473278
1,620310cb,sunnyside,620310,Arsenic,1.00E+13,1000,0.57479583,0.860486143,0.906947891,0.734520637
1,620310cc,sunnyside,620310,Arsenic,1.00E+11,150,1.019321426,0.995618458,1.003722084,1.0189342
1,620310cd,sunnyside,620310,Arsenic,1.00E+12,650,0.82955979,0.970789721,0.966501241,0.877212713
1,620310da,sunnyside,620310,Arsenic,1.00E+13,650,0.45893367,0.69927322,0.878411911,0.745967431
1,620310db,sunnyside,620310,Arsenic,1.00E+11,1000,0.9642786,1.003060125,0.991315137,0.971760465
1,620310dc,sunnyside,620310,Arsenic,1.00E+12,150,0.922249519,0.993897138,0.970223325,0.956816466
1,621102ba,sunnyside,621102,Arsenic,1.00E+13,150,0.023156035,0.197428047,0.253365973,0.308041037
1,621102bb,sunnyside,621102,Arsenic,1.00E+12,650,0.865291186,0.973038229,0.971848225,0.908094026
1,621102bd,sunnyside,621102,Arsenic,1.00E+11,1000,0.976654679,1.004461552,0.995104039,0.980614963
1,621102ca,sunnyside,621102,Arsenic,1.00E+13,1000,0.649946369,0.923383781,0.914320685,0.773473263
1,621102cc,sunnyside,621102,Arsenic,1.00E+12,150,0.945832545,0.998180387,0.970624235,0.97615508
1,621102cd,sunnyside,621102,Arsenic,1.00E+11,650,0.939870023,0.984900709,0.99755202,0.95360544
1,621102db,sunnyside,621102,Arsenic,1.00E+13,650,0.581109218,0.827994051,0.873929009,0.793535377
1,621102dc,sunnyside,621102,Arsenic,1.00E+12,1000,0.917281847,0.98819001,0.981028152,0.946981851
1,621102dd,sunnyside,621102,Arsenic,1.00E+11,150,1.001703578,1.000717348,0.995104039,1.002884941
2,071708ac,sunnyside,71708,Arsenic,9.00E+13,650,0.01776457,0.033412724,0.629901961,0.847934899
2,071708bc,sunnyside,71708,Arsenic,1.00E+12,150,0.939408948,0.985007111,0.973039216,0.977161116
2,071708ca,sunnyside,71708,Arsenic,1.00E+13,650,0.510021463,0.80074022,0.87622549,0.728365233
2,071708db,sunnyside,71708,Arsenic,1.00E+11,1000,0.975598481,0.98380768,0.996323529,0.989060631
2,071708dd,sunnyside,71708,Arsenic,1.00E+12,650,0.804490672,0.956563459,0.970588235,0.86707486
2,071807bc,sunnyside,71807,Arsenic,1.00E+11,650,0.899913833,0.99271749,0.97985348,0.928850726
2,071807ca,sunnyside,71807,Arsenic,1.00E+12,650,0.831775701,0.983704313,0.963369963,0.873997772
2,071807cb,sunnyside,71807,Arsenic,1.00E+13,1000,0.607642341,0.887129663,0.907814408,0.748177229
2,071807db,sunnyside,71807,Arsenic,1.00E+13,150,0.275833499,0.314690108,0.801587302,1.086884741
2,071807dc,sunnyside,71807,Arsenic,1.00E+12,150,0.986809836,0.989290427,0.979242979,1.017963079
2,180404aa,sunnyside,180404,Copper,9.00E+13,1000,0.196984978,0.366184583,0.810082063,0.667379446
2,180404ad,sunnyside,180404,Copper,1.00E+13,150,0.669515367,0.813428756,0.907385698,0.903066541
2,180404bd,sunnyside,180404,Copper,1.00E+11,650,0.978130474,0.991402018,0.997655334,0.985242742
2,180404ca,sunnyside,180404,Copper,1.00E+12,1000,0.981421519,1.004224442,0.988276671,0.986482161
2,180404cb,sunnyside,180404,Copper,1.00E+11,150,0.991825468,0.999867469,0.993552169,0.995627984
2,180404cc,sunnyside,180404,Copper,1.00E+13,650,0.656669675,0.899193214,0.906213365,0.799901936
2,180404cd,sunnyside,180404,Copper,1.00E+13,1000,0.772068581,0.959528188,0.935521688,0.854776871
2,180404dc,sunnyside,180404,Copper,1.00E+12,650,0.619565794,0.997465335,0.862837046,0.717977704
2,180404dd,sunnyside,180404,Copper,9.00E+13,650,0.096236531,0.178553087,0.76905041,0.701211498
2,180504ab,sunnyside,180504,Copper,1.00E+13,650,0.648769337,0.897719751,0.90599295,0.795113347
2,180504ac,sunnyside,180504,Copper,1.00E+13,150,0.678060709,0.821816256,0.910693302,0.908214608
2,180504ad,sunnyside,180504,Copper,1.00E+11,150,0.989314763,1.003574265,0.995299648,0.986942492
2,180504bc,sunnyside,180504,Copper,1.00E+11,1000,0.986630163,1.001754038,0.990011751,0.989711231
2,180504bd,sunnyside,180504,Copper,1.00E+12,1000,0.959651268,0.992222664,0.991774383,0.979285734
2,180504cb,sunnyside,180504,Copper,1.00E+12,150,0.894901919,0.992338496,0.977085781,0.922625721
2,180504cd,sunnyside,180504,Copper,1.00E+11,650,0.950188719,0.988350543,0.998824912,0.96099155
2,180504db,sunnyside,180504,Copper,9.00E+13,1000,0.200653873,0.365352793,0.816686252,0.673070087
2,620803aa,sunnyside,620803,Arsenic,1.00E+12,1000,0.959824312,0.985925803,0.981684982,0.991389094
2,620803ab,sunnyside,620803,Arsenic,9.00E+13,1000,0.044148043,0.076626185,0.683760684,0.82370261
2,620803ac,sunnyside,620803,Arsenic,9.00E+13,650,0.01873143,0.032806521,0.622710623,0.896407228
2,620803bb,sunnyside,620803,Arsenic,1.00E+11,1000,1.01960341,0.998835468,1.002442002,1.019904288
2,620803bc,sunnyside,620803,Arsenic,1.00E+11,150,1.010592947,1.000365996,0.996336996,1.015547249
2,620803cc,sunnyside,620803,Arsenic,1.00E+13,1000,0.357253585,0.759873565,0.908424908,0.517114672
3,180503aa,sunnyside,180503,Copper,6.00E+11,1000,1.004045909,1.002558999,1.003525264,1.002188767
3,180503ac,sunnyside,180503,Copper,6.00E+12,1500,0.896210057,0.977270066,0.975323149,0.947525711
3,180503ad,sunnyside,180503,Copper,6.00E+11,1500,0.940357251,0.984896887,0.980023502,0.97738274
3,180503ba,sunnyside,180503,Copper,3.00E+12,650,0.877604382,0.982722574,0.958871915,0.934785964
3,180503bb,sunnyside,180503,Copper,3.00E+12,1000,0.922191947,0.982137182,0.98119859,0.955530145
3,180503bd,sunnyside,180503,Copper,3.00E+11,650,0.963256544,0.992055395,0.996474736,0.972387861
3,180503ca,sunnyside,180503,Copper,3.00E+11,1000,0.994577932,0.992624061,0.997649824,1.008727007
3,180503cb,sunnyside,180503,Copper,3.00E+12,1500,0.953072964,0.977704929,0.988249119,0.981423541
3,180503cd,sunnyside,180503,Copper,6.00E+12,1000,0.844026092,0.97566442,0.952996475,0.912757987
3,180503da,sunnyside,180503,Copper,6.00E+12,650,0.801034872,0.969475991,0.938895417,0.882045094
3,180503dc,sunnyside,180503,Copper,6.00E+11,650,0.977678694,1.001689274,0.990599295,0.985478372
3,180503dd,sunnyside,180503,Copper,3.00E+11,1500,1.013679025,1.000886451,1.001175088,1.015012698
3,180511aa,sunnyside,180511,Copper,3.00E+11,650,1.007819866,0.993979956,0.998820755,1.001048951
3,180511ac,sunnyside,180511,Copper,6.00E+12,1500,0.884809495,0.986412861,0.974056604,0.927272727
3,180511ad,sunnyside,180511,Copper,3.00E+11,1000,1.006599745,1.015504137,0.996462264,0.998111888
3,180511ba,sunnyside,180511,Copper,6.00E+11,1000,0.99977816,1.00723078,1,0.998503497
3,180511bb,sunnyside,180511,Copper,6.00E+12,1000,0.867062282,0.993610009,0.956367925,0.910461539
3,180511bc,sunnyside,180511,Copper,3.00E+11,1500,0.99966724,1.006877649,1.001179245,0.993426573
3,180511ca,sunnyside,180511,Copper,3.00E+12,1500,0.94520548,0.981401762,0.990566038,0.972433566
3,180511cc,sunnyside,180511,Copper,6.00E+11,650,0.963396373,0.995325217,0.992924528,0.975314685
3,180511cd,sunnyside,180511,Copper,6.00E+11,1500,0.995729577,0.994921639,1.003537736,0.994223776
3,180511da,sunnyside,180511,Copper,6.00E+12,650,0.768066108,0.950359857,0.936320755,0.86593007
3,180511db,sunnyside,180511,Copper,3.00E+12,650,0.879540791,0.989641488,0.965801887,0.926223776
3,180511dd,sunnyside,180511,Copper,3.00E+12,1000,0.397315734,0.972657564,0.701650943,0.583678322
3,620303aa,sunnyside,620303,Arsenic,3.00E+11,650,0.960958688,0.994385443,0.998178506,0.963975528
3,620303ac,sunnyside,620303,Arsenic,6.00E+12,1500,0.788520971,0.950449841,0.949605343,0.865432801
3,620303ad,sunnyside,620303,Arsenic,3.00E+12,650,0.742794071,0.947473449,0.937462052,0.828755015
3,620303ba,sunnyside,620303,Arsenic,3.00E+11,1500,0.927909177,0.976966786,1.003035823,0.947596575
3,620303bb,sunnyside,620303,Arsenic,3.00E+12,1000,0.808451593,0.96983021,0.960534305,0.864126174
3,620303bd,sunnyside,620303,Arsenic,3.00E+12,1500,0.829076001,0.961239261,0.969034608,0.89474736
3,620303cb,sunnyside,620303,Arsenic,6.00E+12,650,0.606874803,0.881079619,0.899817851,0.763946321
3,620303cc,sunnyside,620303,Arsenic,3.00E+11,1000,0.936423841,0.993370764,0.999392836,0.945167786
3,620303cd,sunnyside,620303,Arsenic,6.00E+11,650,0.871649322,0.983021038,0.981177899,0.904431771
3,620303db,sunnyside,620303,Arsenic,6.00E+12,1000,0.723115736,0.947913144,0.928961749,0.814059306
3,620303dc,sunnyside,620303,Arsenic,6.00E+11,1000,0.925449385,0.996482446,0.988463874,0.931963169
3,620303dd,sunnyside,620303,Arsenic,6.00E+11,1500,0.942415642,0.997666238,0.990892532,0.9545755
3,621003aa,sunnyside,621003,Arsenic,3.00E+12,650,0.77829362,0.965141538,0.940191388,0.854704083
3,621003ab,sunnyside,621003,Arsenic,6.00E+11,1000,0.951637202,0.981942842,0.984449761,0.981077917
3,621003ad,sunnyside,621003,Arsenic,6.00E+12,1500,0.806026134,0.958964089,0.943779904,0.877788269
3,621003bb,sunnyside,621003,Arsenic,6.00E+11,650,0.919169869,0.988595479,0.9784689,0.952555048
3,621003bc,sunnyside,621003,Arsenic,3.00E+11,1000,0.946533436,0.990530175,0.977272727,0.980262114
3,621003bd,sunnyside,621003,Arsenic,3.00E+11,1500,0.954219831,0.991276899,0.984449761,0.978026211
3,621003cb,sunnyside,621003,Arsenic,3.00E+12,1500,0.858908532,0.970470437,0.965311005,0.913124599
3,621003cc,sunnyside,621003,Arsenic,6.00E+11,1500,0.939646426,0.988934899,0.972488038,0.9830721
3,621003cd,sunnyside,621003,Arsenic,6.00E+12,1000,0.710714835,0.952990293,0.921052632,0.81571175
3,621003da,sunnyside,621003,Arsenic,3.00E+12,1000,0.824719447,0.973864639,0.956937799,0.886807418
3,621003dc,sunnyside,621003,Arsenic,3.00E+11,650,0.548132206,0.972439074,0.784688995,0.703810855
3,621003dd,sunnyside,621003,Arsenic,6.00E+12,650,0.666195234,0.955162582,0.891148325,0.776235978
